Repository: sumner-harris/WSe2-PLD-ML

# WSe2-PLD-ML
ML application to high-throughput PLD of WSe2 thin films.

File: WSe2 Test Feature Set.json
[{"Pressure (Torr)": 150.0, "Gas 1": "Ar", "Gas 1 Flowrate (sccm)": 5.0, "Gas 2": "None", "Gas 2 Flowrate (sccm)": null, "Rep Rate 1": 2.0, "Aperture 1 Size X (mm)": 8.0, "Aperture 1 Size Y (mm)": 8.0, "Aperture 1 Area (mm^2)": 64.0, "Laser 1 Energy (mJ)": 28.8, "Rep Rate 2": null, "Aperture 2 Size X (mm)": null, "Aperture 2 Size Y (mm)": null, "Aperture 2 Area (mm^2)": null, "Laser 2 Energy (mJ)": null, "Number of pulses 2": null, "Substrate Temperature (C)": 600.0, "Target-Substrate Distance 1 (cm)": 5.0, "Target-Substrate Distance 2 (cm)": null, "Number of pulses": 1039, "Final LR Contrast": -0.3341809996524487, "Average LR Derivative": -0.0006408992919395799, "Stdev LR Derivative": 0.0004475550330770969, "Abs Max LR Derivative": 0.0018892816271769573, "0.5% TOF velocity (cm/us)": 0.49464098928276984, "0.5% probe current (mA)": 0.059879239286118005, "1% TOF velocity (cm/us)": 0.3131848418415284, "1% probe current (mA)": 0.039405880836834, "5% TOF velocity (cm/us)": 0.1394245294418367, "5% probe current (mA)": 0.353265285468974, "10% TOF velocity (cm/us)": 0.11647309857514462, "10% probe current (mA)": 0.450963759212486, "25% TOF velocity (cm/us)": 0.07090851848350194, "25% probe current (mA)": 0.223805855419528, "50% TOF velocity (cm/us)": 0.0309000957903854, "50% probe current (mA)": 0.144060876556534, "75% TOF velocity (cm/us)": 0.016129192787020866, "75% probe current (mA)": 0.064313567883952, "90% TOF velocity (cm/us)": 0.009262825472790994, "90% probe current (mA)": 0.024057498911668, "95% TOF velocity (cm/us)": 0.006822068043361781, "95% probe current (mA)": 0.008290762147807999, "Integrated probe current (C)": 5.751063932704105e-08, "Ion probe Peak TOF velocity (cm/us)": 0.11825912961210974, "Ion probe Peak current (mA)": 0.45575859174884, "10% cumsum ICCD Intensity TOF velocity (cm/us)": 2.4, "10% cumsum ICCD Intensity (f^2 counts/us)": 662.7163555028607, "15% cumsum ICCD Intensity TOF velocity (cm/us)": 0.9560972111839471, "15% cumsum ICCD Intensity (f^2 counts/us)": 190.92520289119355, "20% cumsum ICCD Intensity TOF velocity (cm/us)": 0.34086962943920557, "20% cumsum ICCD Intensity (f^2 counts/us)": 71.78857870262448, "25% cumsum ICCD Intensity TOF velocity (cm/us)": 0.23853954165620983, "25% cumsum ICCD Intensity (f^2 counts/us)": 95.7794692710498, "30% cumsum ICCD Intensity TOF velocity (cm/us)": 0.18346330561890772, "30% cumsum ICCD Intensity (f^2 counts/us)": 172.9892946815907, "50% cumsum ICCD Intensity TOF velocity (cm/us)": 0.08997704460649476, "50% cumsum ICCD Intensity (f^2 counts/us)": 134.8340298610163, "75% cumsum ICCD Intensity TOF velocity (cm/us)": 0.057449927002686495, "75% cumsum ICCD Intensity (f^2 counts/us)": 89.89531942825961, "90% cumsum ICCD Intensity TOF velocity (cm/us)": 0.0411045089848034, "90% cumsum ICCD Intensity (f^2 counts/us)": 59.02463297312644, "95% cumsum ICCD Intensity TOF velocity (cm/us)": 0.03639740046732746, "95% cumsum ICCD Intensity (f^2 counts/us)": 56.00740482166524, "Peak ICCD intensity value (f^2 counts/us)": 662.7163555028607, "Peak ICCD intensity TOF velocity (cm/us)": 2.4, "Integrated ICCD Intensity (f^2 counts)": 16858.074866329152}, {"Pressure (Torr)": 200.0, "Gas 1": "Ar", "Gas 1 Flowrate (sccm)": 5.0, "Gas 2": "None", "Gas 2 Flowrate (sccm)": null, "Rep Rate 1": 2.0, "Aperture 1 Size X (mm)": 8.0, "Aperture 1 Size Y (mm)": 8.0, "Aperture 1 Area (mm^2)": 64.0, "Laser 1 Energy (mJ)": 28.8, "Rep Rate 2": null, "Aperture 2 Size X (mm)": null, "Aperture 2 Size Y (mm)": null, "Aperture 2 Area (mm^2)": null, "Laser 2 Energy (mJ)": null, "Number of pulses 2": null, "Substrate Temperature (C)": 600.0, "Target-Substrate Distance 1 (cm)": 5.0, "Target-Substrate Distance 2 (cm)": null, "Number of pulses": 1260, "Final LR Contrast": -0.3376114944427441, "Average LR Derivative": -0.0005357381990425753, "Stdev LR Derivative": 0.00031505355578548554, "Abs Max LR Derivative": 0.001511228621091201, "0.5% TOF velocity (cm/us)": 0.2908101589763474, "0.5% probe current (mA)": 0.017726739382804, "1% TOF velocity (cm/us)": 0.15079153556169891, "1% probe current (mA)": 0.035319272713436, "5% TOF velocity (cm/us)": 0.09885648004745115, "5% probe current (mA)": 0.160413567004742, "10% TOF velocity (cm/us)": 0.07508253078386225, "10% probe current (mA)": 0.137073077817358, "25% TOF velocity (cm/us)": 0.038726636201707014, "25% probe current (mA)": 0.11471653103515, "50% TOF velocity (cm/us)": 0.020877245871521972, "50% probe current (mA)": 0.09258882635776002, "75% TOF velocity (cm/us)": 0.011493451026366197, "75% probe current (mA)": 0.039046348830763994, "90% TOF velocity (cm/us)": 0.006343106517758633, "90% probe current (mA)": 0.008793870196826, "95% TOF velocity (cm/us)": 0.004254078743060613, "95% probe current (mA)": 0.004125877432957999, "Integrated probe current (C)": 4.6177240060936696e-08, "Ion probe Peak TOF velocity (cm/us)": 0.09864194916647485, "Ion probe Peak current (mA)": 0.16050833077144203, "10% cumsum ICCD Intensity TOF velocity (cm/us)": 0.5969540420006915, "10% cumsum ICCD Intensity (f^2 counts/us)": 141.1833615798072, "15% cumsum ICCD Intensity TOF velocity (cm/us)": 0.34086962943920557, "15% cumsum ICCD Intensity (f^2 counts/us)": 145.27149667630277, "20% cumsum ICCD Intensity TOF velocity (cm/us)": 0.2806682711536167, "20% cumsum ICCD Intensity (f^2 counts/us)": 195.8903427575196, "25% cumsum ICCD Intensity TOF velocity (cm/us)": 0.20740738180155777, "25% cumsum ICCD Intensity (f^2 counts/us)": 147.54814386853664, "30% cumsum ICCD Intensity TOF velocity (cm/us)": 0.14904943721416664, "30% cumsum ICCD Intensity (f^2 counts/us)": 172.1483498559632, "50% cumsum ICCD Intensity TOF velocity (cm/us)": 0.08515567966207387, "50% cumsum ICCD Intensity (f^2 counts/us)": 134.87476442033693, "75% cumsum ICCD Intensity TOF velocity (cm/us)": 0.055445543639512485, "75% cumsum ICCD Intensity (f^2 counts/us)": 91.79009775252261, "90% cumsum ICCD Intensity TOF velocity (cm/us)": 0.0411045089848034, "90% cumsum ICCD Intensity (f^2 counts/us)": 66.76835269521136, "95% cumsum ICCD Intensity TOF velocity (cm/us)": 0.03639740046732746, "95% cumsum ICCD Intensity (f^2 counts/us)": 40.38609339970444, "Peak ICCD intensity value (f^2 counts/us)": 442.0371173771078, "Peak ICCD intensity TOF velocity (cm/us)": 2.4, "Integrated ICCD Intensity (f^2 counts)": 16663.547941884975}, {"Pressure (Torr)": 200.0, "Gas 1": "Ar", "Gas 1 Flowrate (sccm)": 5.0, "Gas 2": "None", "Gas 2 Flowrate (sccm)": null, "Rep Rate 1": 2.0, "Aperture 1 Size X (mm)": 8.0, "Aperture 1 Size Y (mm)": 8.0, "Aperture 1 Area (mm^2)": 64.0, "Laser 1 Energy (mJ)": 28.8, "Rep Rate 2": 2.0, "Aperture 2 Size X (mm)": 20.0, "Aperture 2 Size Y (mm)": 15.0, "Aperture 2 Area (mm^2)": 300.0, "Laser 2 Energy (mJ)": 56.9, "Number of pulses 2": null, "Substrate Temperature (C)": 600.0, "Target-Substrate Distance 1 (cm)": 5.0, "Target-Substrate Distance 2 (cm)": 10.0, "Number of pulses": 1797, "Final LR Contrast": -0.04398454065670628, "Average LR Derivative": -4.881694861392911e-05, "Stdev LR Derivative": 0.0004196277062407108, "Abs Max LR Derivative": 0.0017976169561817145, "0.5% TOF velocity (cm/us)": 0.34786614100185526, "0.5% probe current (mA)": 0.01632629905985, "1% TOF velocity (cm/us)": 0.20257935039503003, "1% probe current (mA)": 0.008861700584946, "5% TOF velocity (cm/us)": 0.12044797045007428, "5% probe current (mA)": 0.142535614758894, "10% TOF velocity (cm/us)": 0.10396443027446631, "10% probe current (mA)": 0.196545661193426, "25% TOF velocity (cm/us)": 0.08329393342032929, "25% probe current (mA)": 0.5305495508220159, "50% TOF velocity (cm/us)": 0.07117600892073359, "50% probe current (mA)": 0.54196503546729, "75% TOF velocity (cm/us)": 0.05778672060098237, "75% probe current (mA)": 0.20809978085495, "90% TOF velocity (cm/us)": 0.04197620786638186, "90% probe current (mA)": 0.048466302269152, "95% TOF velocity (cm/us)": 0.030533705166318818, "95% probe current (mA)": 0.014441518331726, "Integrated probe current (C)": 2.2093043055617813e-08, "Ion probe Peak TOF velocity (cm/us)": 0.07720411755623037, "Ion probe Peak current (mA)": 0.573672731584316, "10% cumsum ICCD Intensity TOF velocity (cm/us)": 0.43394851562485875, "10% cumsum ICCD Intensity (f^2 counts/us)": 4150.841292073525, "15% cumsum ICCD Intensity TOF velocity (cm/us)": 0.34086962943920557, "15% cumsum ICCD Intensity (f^2 counts/us)": 28074.484681104044, "20% cumsum ICCD Intensity TOF velocity (cm/us)": 0.34086962943920557, "20% cumsum ICCD Intensity (f^2 counts/us)": 28074.484681104044, "25% cumsum ICCD Intensity TOF velocity (cm/us)": 0.34086962943920557, "25% cumsum ICCD Intensity (f^2 counts/us)": 28074.484681104044, "30% cumsum ICCD Intensity TOF velocity (cm/us)": 0.34086962943920557, "30% cumsum ICCD Intensity (f^2 counts/us)": 28074.484681104044, "50% cumsum ICCD Intensity TOF velocity (cm/us)": 0.23853954165620983, "50% cumsum ICCD Intensity (f^2 counts/us)": 19312.393858259227, "75% cumsum ICCD Intensity TOF velocity (cm/us)": 0.18346330561890772, "75% cumsum ICCD Intensity (f^2 counts/us)": 14519.31142062081, "90% cumsum ICCD Intensity TOF velocity (cm/us)": 0.11632046384723634, "90% cumsum ICCD Intensity (f^2 counts/us)": 3066.246709317021, "95% cumsum ICCD Intensity TOF velocity (cm/us)": 0.08515567966207387, "95% cumsum ICCD Intensity (f^2 counts/us)": 1435.1524488899738, "Peak ICCD intensity value (f^2 counts/us)": 34828.88672823642, "Peak ICCD intensity TOF velocity (cm/us)": 0.2806682711536167, "Integrated ICCD Intensity (f^2 counts)": 496250.14282511454}, {"Pressure (Torr)": 200.0, "Gas 1": "Ar", "Gas 1 Flowrate (sccm)": 5.0, "Gas 2": "None", "Gas 2 Flowrate (sccm)": null, "Rep Rate 1": 2.0, "Aperture 1 Size X (mm)": 8.0, "Aperture 1 Size Y (mm)": 8.0, "Aperture 1 Area (mm^2)": 64.0, "Laser 1 Energy (mJ)": 28.8, "Rep Rate 2": 2.0, "Aperture 2 Size X (mm)": 20.0, "Aperture 2 Size Y (mm)": 15.0, "Aperture 2 Area (mm^2)": 300.0, "Laser 2 Energy (mJ)": 56.9, "Number of pulses 2": null, "Substrate Temperature (C)": 600.0, "Target-Substrate Distance 1 (cm)": 5.0, "Target-Substrate Distance 2 (cm)": 10.0, "Number of pulses": 7198, "Final LR Contrast": -0.21143781895325228, "Average LR Derivative": -5.787914265154192e-05, "Stdev LR Derivative": 0.0004014100930237053, "Abs Max LR Derivative": 0.0017217741839558648, "0.5% TOF velocity (cm/us)": 0.34067653872359754, "0.5% probe current (mA)": 0.013430632076840001, "1% TOF velocity (cm/us)": 0.21320429251652334, "1% probe current (mA)": 0.007798145726458001, "5% TOF velocity (cm/us)": 0.10558167100724994, "5% probe current (mA)": 0.074392794648338, "10% TOF velocity (cm/us)": 0.0883391519434629, "10% probe current (mA)": 0.09713942008774398, "25% TOF velocity (cm/us)": 0.06944760405574332, "25% probe current (mA)": 0.22697092968290403, "50% TOF velocity (cm/us)": 0.05092855736257766, "50% probe current (mA)": 0.08583020163332801, "75% TOF velocity (cm/us)": 0.024984572846750094, "75% probe current (mA)": 0.023489654232814003, "90% TOF velocity (cm/us)": 0.010274738507696642, "90% probe current (mA)": 0.003545940783898, "95% TOF velocity (cm/us)": 0.005709582971726788, "95% probe current (mA)": 0.00229229337168, "Integrated probe current (C)": 1.5703342647445457e-08, "Ion probe Peak TOF velocity (cm/us)": 0.07199418286537078, "Ion probe Peak current (mA)": 0.228753143820538, "10% cumsum ICCD Intensity TOF velocity (cm/us)": 0.5969540420006915, "10% cumsum ICCD Intensity (f^2 counts/us)": 303.1539128442217, "15% cumsum ICCD Intensity TOF velocity (cm/us)": 0.5969540420006915, "15% cumsum ICCD Intensity (f^2 counts/us)": 303.1539128442217, "20% cumsum ICCD Intensity TOF velocity (cm/us)": 0.5969540420006915, "20% cumsum ICCD Intensity (f^2 counts/us)": 303.1539128442217, "25% cumsum ICCD Intensity TOF velocity (cm/us)": 0.5969540420006915, "25% cumsum ICCD Intensity (f^2 counts/us)": 303.1539128442217, "30% cumsum ICCD Intensity TOF velocity (cm/us)": 0.43394851562485875, "30% cumsum ICCD Intensity (f^2 counts/us)": 8658.925198158702, "50% cumsum ICCD Intensity TOF velocity (cm/us)": 0.43394851562485875, "50% cumsum ICCD Intensity (f^2 counts/us)": 8658.925198158702, "75% cumsum ICCD Intensity TOF velocity (cm/us)": 0.2806682711536167, "75% cumsum ICCD Intensity (f^2 counts/us)": 1413.1288378434651, "90% cumsum ICCD Intensity TOF velocity (cm/us)": 0.07691301906673742, "90% cumsum ICCD Intensity (f^2 counts/us)": 145.45697285339259, "95% cumsum ICCD Intensity TOF velocity (cm/us)": 0.051829002300343874, "95% cumsum ICCD Intensity (f^2 counts/us)": 99.20279849691849, "Peak ICCD intensity value (f^2 counts/us)": 8658.925198158702, "Peak ICCD intensity TOF velocity (cm/us)": 0.43394851562485875, "Integrated ICCD Intensity (f^2 counts)": 66164.77734255944}, {"Pressure (Torr)": 50.0, "Gas 1": "Ar", "Gas 1 Flowrate (sccm)": 5.0, "Gas 2": "None", "Gas 2 Flowrate (sccm)": null, "Rep Rate 1": 2.0, "Aperture 1 Size X (mm)": 8.0, "Aperture 1 Size Y (mm)": 8.0, "Aperture 1 Area (mm^2)": 64.0, "Laser 1 Energy (mJ)": 28.8, "Rep Rate 2": 2.0, "Aperture 2 Size X (mm)": 20.0, "Aperture 2 Size Y (mm)": 15.0, "Aperture 2 Area (mm^2)": 300.0, "Laser 2 Energy (mJ)": 56.9, "Number of pulses 2": null, "Substrate Temperature (C)": 600.0, "Target-Substrate Distance 1 (cm)": 5.0, "Target-Substrate Distance 2 (cm)": 10.0, "Number of pulses": 521, "Final LR Contrast": -0.34656116456711406, "Average LR Derivative": -0.0013264114057148964, "Stdev LR Derivative": 0.0006687135666441266, "Abs Max LR Derivative": 0.0022353217204885483, "0.5% TOF velocity (cm/us)": 1.1102877868245744, "0.5% probe current (mA)": 0.38655785835945605, "1% TOF velocity (cm/us)": 0.993705730374296, "1% probe current (mA)": 0.5274773474346419, "5% TOF velocity (cm/us)": 0.6729469717362045, "5% probe current (mA)": 1.028732429935324, "10% TOF velocity (cm/us)": 0.5235597905759162, "10% probe current (mA)": 1.237419548133842, "25% TOF velocity (cm/us)": 0.3355702013422818, "25% probe current (mA)": 1.412435380974142, "50% TOF velocity (cm/us)": 0.2033207455099966, "50% probe current (mA)": 0.9840482943372841, "75% TOF velocity (cm/us)": 0.12815026057240497, "75% probe current (mA)": 1.0716430081092798, "90% TOF velocity (cm/us)": 0.10072852298290971, "90% probe current (mA)": 0.34173271902566604, "95% TOF velocity (cm/us)": 0.08025675762439807, "95% probe current (mA)": 0.108410219755574, "Integrated probe current (C)": 4.641662823052507e-08, "Ion probe Peak TOF velocity (cm/us)": 0.3396736413043478, "Ion probe Peak current (mA)": 1.419503508867116, "10% cumsum ICCD Intensity TOF velocity (cm/us)": 0.9560972111839471, "10% cumsum ICCD Intensity (f^2 counts/us)": 114.57462854141393, "15% cumsum ICCD Intensity TOF velocity (cm/us)": 0.5969540420006915, "15% cumsum ICCD Intensity (f^2 counts/us)": 762.3755272567352, "20% cumsum ICCD Intensity TOF velocity (cm/us)": 0.5969540420006915, "20% cumsum ICCD Intensity (f^2 counts/us)": 762.3755272567352, "25% cumsum ICCD Intensity TOF velocity (cm/us)": 0.5969540420006915, "25% cumsum ICCD Intensity (f^2 counts/us)": 762.3755272567352, "30% cumsum ICCD Intensity TOF velocity (cm/us)": 0.43394851562485875, "30% cumsum ICCD Intensity (f^2 counts/us)": 1329.895932803837, "50% cumsum ICCD Intensity TOF velocity (cm/us)": 0.2806682711536167, "50% cumsum ICCD Intensity (f^2 counts/us)": 270.2776252442224, "75% cumsum ICCD Intensity TOF velocity (cm/us)": 0.07691301906673742, "75% cumsum ICCD Intensity (f^2 counts/us)": 112.06307576645449, "90% cumsum ICCD Intensity TOF velocity (cm/us)": 0.04865535848558575, "90% cumsum ICCD Intensity (f^2 counts/us)": 53.657806844681915, "95% cumsum ICCD Intensity TOF velocity (cm/us)": 0.04006814255443758, "95% cumsum ICCD Intensity (f^2 counts/us)": 53.05274161123172, "Peak ICCD intensity value (f^2 counts/us)": 1329.895932803837, "Peak ICCD intensity TOF velocity (cm/us)": 0.43394851562485875, "Integrated ICCD Intensity (f^2 counts)": 21461.575483236884}, {"Pressure (Torr)": 50.0, "Gas 1": "Ar", "Gas 1 Flowrate (sccm)": 5.0, "Gas 2": "None", "Gas 2 Flowrate (sccm)": null, "Rep Rate 1": 2.0, "Aperture 1 Size X (mm)": 8.0, "Aperture 1 Size Y (mm)": 8.0, "Aperture 1 Area (mm^2)": 64.0, "Laser 1 Energy (mJ)": 28.8, "Rep Rate 2": null, "Aperture 2 Size X (mm)": null, "Aperture 2 Size Y (mm)": null, "Aperture 2 Area (mm^2)": null, "Laser 2 Energy (mJ)": null, "Number of pulses 2": null, "Substrate Temperature (C)": 600.0, "Target-Substrate Distance 1 (cm)": 5.0, "Target-Substrate Distance 2 (cm)": null, "Number of pulses": 926, "Final LR Contrast": -0.34841520272551385, "Average LR Derivative": -0.0007521574886663318, "Stdev LR Derivative": 0.000415006229097859, "Abs Max LR Derivative": 0.002424025954604325, "0.5% TOF velocity (cm/us)": 1.0968912614259596, "0.5% probe current (mA)": 0.46508912497800003, "1% TOF velocity (cm/us)": 0.9664940721649485, "1% probe current (mA)": 0.644183551960346, "5% TOF velocity (cm/us)": 0.624739192003332, "5% probe current (mA)": 1.215238508458744, "10% TOF velocity (cm/us)": 0.47147534181989625, "10% probe current (mA)": 1.410617515114806, "25% TOF velocity (cm/us)": 0.2832324018126888, "25% probe current (mA)": 1.423221294177556, "50% TOF velocity (cm/us)": 0.13593717884815804, "50% probe current (mA)": 0.511894945310806, "75% TOF velocity (cm/us)": 0.024966483301570787, "75% probe current (mA)": 0.048088196295948, "90% TOF velocity (cm/us)": 0.009249003727352413, "90% probe current (mA)": 0.015992178850488, "95% TOF velocity (cm/us)": 0.006564158353883063, "95% probe current (mA)": 0.015413556437606, "Integrated probe current (C)": 6.611899473986293e-08, "Ion probe Peak TOF velocity (cm/us)": 0.33902108712848916, "Ion probe Peak current (mA)": 1.4953165127890982, "10% cumsum ICCD Intensity TOF velocity (cm/us)": 0.9560972111839471, "10% cumsum ICCD Intensity (f^2 counts/us)": -7.487074047052808, "15% cumsum ICCD Intensity TOF velocity (cm/us)": 0.5969540420006915, "15% cumsum ICCD Intensity (f^2 counts/us)": 128.37450644175624, "20% cumsum ICCD Intensity TOF velocity (cm/us)": 0.2806682711536167, "20% cumsum ICCD Intensity (f^2 counts/us)": 60.463631348256655, "25% cumsum ICCD Intensity TOF velocity (cm/us)": 0.20740738180155777, "25% cumsum ICCD Intensity (f^2 counts/us)": 113.6397026492105, "30% cumsum ICCD Intensity TOF velocity (cm/us)": 0.14904943721416664, "30% cumsum ICCD Intensity (f^2 counts/us)": 51.55682879618013, "50% cumsum ICCD Intensity TOF velocity (cm/us)": 0.08515567966207387, "50% cumsum ICCD Intensity (f^2 counts/us)": 110.81299926104232, "75% cumsum ICCD Intensity TOF velocity (cm/us)": 0.055445543639512485, "75% cumsum ICCD Intensity (f^2 counts/us)": 97.80052563117295, "90% cumsum ICCD Intensity TOF velocity (cm/us)": 0.0411045089848034, "90% cumsum ICCD Intensity (f^2 counts/us)": 50.28400874702518, "95% cumsum ICCD Intensity TOF velocity (cm/us)": 0.03639740046732746, "95% cumsum ICCD Intensity (f^2 counts/us)": 27.825446068524744, "Peak ICCD intensity value (f^2 counts/us)": 497.0196811515226, "Peak ICCD intensity TOF velocity (cm/us)": 2.4, "Integrated ICCD Intensity (f^2 counts)": 11985.68443519511}, {"Pressure (Torr)": 50.0, "Gas 1": "Ar", "Gas 1 Flowrate (sccm)": 5.0, "Gas 2": "None", "Gas 2 Flowrate (sccm)": null, "Rep Rate 1": 2.0, "Aperture 1 Size X (mm)": 6.0, "Aperture 1 Size Y (mm)": 6.0, "Aperture 1 Area (mm^2)": 36.0, "Laser 1 Energy (mJ)": 16.2, "Rep Rate 2": 2.0, "Aperture 2 Size X (mm)": 20.0, "Aperture 2 Size Y (mm)": 15.0, "Aperture 2 Area (mm^2)": 300.0, "Laser 2 Energy (mJ)": 56.9, "Number of pulses 2": null, "Substrate Temperature (C)": 600.0, "Target-Substrate Distance 1 (cm)": 5.0, "Target-Substrate Distance 2 (cm)": 10.0, "Number of pulses": 1287, "Final LR Contrast": -0.33159469535134856, "Average LR Derivative": -0.0005132893970880445, "Stdev LR Derivative": 0.00048758282227026687, "Abs Max LR Derivative": 0.002127985162965311, "0.5% TOF velocity (cm/us)": 1.080301620453727, "0.5% probe current (mA)": 0.285002940211784, "1% TOF velocity (cm/us)": 0.9689914728682171, "1% probe current (mA)": 0.376788690397104, "5% TOF velocity (cm/us)": 0.650899891516598, "5% probe current (mA)": 0.69078926682205, "10% TOF velocity (cm/us)": 0.49974972513743116, "10% probe current (mA)": 0.81860892915755, "25% TOF velocity (cm/us)": 0.3042593914807302, "25% probe current (mA)": 0.8217710561399121, "50% TOF velocity (cm/us)": 0.17222559274355584, "50% probe current (mA)": 0.590521823210732, "75% TOF velocity (cm/us)": 0.12254391568971858, "75% probe current (mA)": 0.854321699512524, "90% TOF velocity (cm/us)": 0.09652812510055021, "90% probe current (mA)": 0.225300478449708, "95% TOF velocity (cm/us)": 0.07620977010034294, "95% probe current (mA)": 0.075495560682984, "Integrated probe current (C)": 3.412384645466394e-08, "Ion probe Peak TOF velocity (cm/us)": 0.13048573789743814, "Ion probe Peak current (mA)": 0.9925841720015661, "10% cumsum ICCD Intensity TOF velocity (cm/us)": 0.9560972111839471, "10% cumsum ICCD Intensity (f^2 counts/us)": 476.1597905753481, "15% cumsum ICCD Intensity TOF velocity (cm/us)": 0.9560972111839471, "15% cumsum ICCD Intensity (f^2 counts/us)": 476.1597905753481, "20% cumsum ICCD Intensity TOF velocity (cm/us)": 0.5969540420006915, "20% cumsum ICCD Intensity (f^2 counts/us)": 2716.4496965378416, "25% cumsum ICCD Intensity TOF velocity (cm/us)": 0.5969540420006915, "25% cumsum ICCD Intensity (f^2 counts/us)": 2716.4496965378416, "30% cumsum ICCD Intensity TOF velocity (cm/us)": 0.5969540420006915, "30% cumsum ICCD Intensity (f^2 counts/us)": 2716.4496965378416, "50% cumsum ICCD Intensity TOF velocity (cm/us)": 0.43394851562485875, "50% cumsum ICCD Intensity (f^2 counts/us)": 4240.209190882958, "75% cumsum ICCD Intensity TOF velocity (cm/us)": 0.2806682711536167, "75% cumsum ICCD Intensity (f^2 counts/us)": 664.5237737506126, "90% cumsum ICCD Intensity TOF velocity (cm/us)": 0.0733624470166473, "90% cumsum ICCD Intensity (f^2 counts/us)": 73.52548072214577, "95% cumsum ICCD Intensity TOF velocity (cm/us)": 0.051829002300343874, "95% cumsum ICCD Intensity (f^2 counts/us)": 46.68339394906108, "Peak ICCD intensity value (f^2 counts/us)": 4240.209190882958, "Peak ICCD intensity TOF velocity (cm/us)": 0.43394851562485875, "Integrated ICCD Intensity (f^2 counts)": 40955.56029008913}, {"Pressure (Torr)": 50.0, "Gas 1": "Ar", "Gas 1 Flowrate (sccm)": 5.0, "Gas 2": "None", "Gas 2 Flowrate (sccm)": null, "Rep Rate 1": 2.0, "Aperture 1 Size X (mm)": 6.0, "Aperture 1 Size Y (mm)": 6.0, "Aperture 1 Area (mm^2)": 36.0, "Laser 1 Energy (mJ)": 16.2, "Rep Rate 2": null, "Aperture 2 Size X (mm)": null, "Aperture 2 Size Y (mm)": null, "Aperture 2 Area (mm^2)": null, "Laser 2 Energy (mJ)": null, "Number of pulses 2": null, "Substrate Temperature (C)": 600.0, "Target-Substrate Distance 1 (cm)": 5.0, "Target-Substrate Distance 2 (cm)": null, "Number of pulses": 546, "Final LR Contrast": -0.262384174289657, "Average LR Derivative": -0.0009424958184513071, "Stdev LR Derivative": 0.00087012128619963, "Abs Max LR Derivative": 0.004294281774910576, "0.5% TOF velocity (cm/us)": 1.0567092638252904, "0.5% probe current (mA)": 0.34524088742934594, "1% TOF velocity (cm/us)": 0.9290794673273458, "1% probe current (mA)": 0.49879073317927203, "5% TOF velocity (cm/us)": 0.5816203179526948, "5% probe current (mA)": 0.81745900954515, "10% TOF velocity (cm/us)": 0.4262571184995737, "10% probe current (mA)": 0.902152858699976, "25% TOF velocity (cm/us)": 0.235904505779665, "25% probe current (mA)": 0.7824527908830239, "50% TOF velocity (cm/us)": 0.10168104663774404, "50% probe current (mA)": 0.277309969986474, "75% TOF velocity (cm/us)": 0.022451038735562454, "75% probe current (mA)": 0.047622883542800004, "90% TOF velocity (cm/us)": 0.009611372184667021, "90% probe current (mA)": 0.016534901660118, "95% TOF velocity (cm/us)": 0.007170749057045835, "95% probe current (mA)": 0.01660020824611, "Integrated probe current (C)": 5.22768286635833e-08, "Ion probe Peak TOF velocity (cm/us)": 0.3394814529817812, "Ion probe Peak current (mA)": 0.905561539582526, "10% cumsum ICCD Intensity TOF velocity (cm/us)": 0.9560972111839471, "10% cumsum ICCD Intensity (f^2 counts/us)": 85.8110175962128, "15% cumsum ICCD Intensity TOF velocity (cm/us)": 0.34086962943920557, "15% cumsum ICCD Intensity (f^2 counts/us)": 47.09898952866772, "20% cumsum ICCD Intensity TOF velocity (cm/us)": 0.23853954165620983, "20% cumsum ICCD Intensity (f^2 counts/us)": 34.90258416319076, "25% cumsum ICCD Intensity TOF velocity (cm/us)": 0.18346330561890772, "25% cumsum ICCD Intensity (f^2 counts/us)": 85.56407487227814, "30% cumsum ICCD Intensity TOF velocity (cm/us)": 0.14904943721416664, "30% cumsum ICCD Intensity (f^2 counts/us)": 72.12291317567241, "50% cumsum ICCD Intensity TOF velocity (cm/us)": 0.08515567966207387, "50% cumsum ICCD Intensity (f^2 counts/us)": 70.53321919844115, "75% cumsum ICCD Intensity TOF velocity (cm/us)": 0.055445543639512485, "75% cumsum ICCD Intensity (f^2 counts/us)": 59.991449973515934, "90% cumsum ICCD Intensity TOF velocity (cm/us)": 0.04006814255443758, "90% cumsum ICCD Intensity (f^2 counts/us)": 24.695611654104024, "95% cumsum ICCD Intensity TOF velocity (cm/us)": 0.035582450616747655, "95% cumsum ICCD Intensity (f^2 counts/us)": 23.687610092854282, "Peak ICCD intensity value (f^2 counts/us)": 232.52113852356536, "Peak ICCD intensity TOF velocity (cm/us)": 2.4, "Integrated ICCD Intensity (f^2 counts)": 8776.118372128461}, {"Pressure (Torr)": 50.0, "Gas 1": "Ar", "Gas 1 Flowrate (sccm)": 5.0, "Gas 2": "None", "Gas 2 Flowrate (sccm)": null, "Rep Rate 1": 2.0, "Aperture 1 Size X (mm)": 6.0, "Aperture 1 Size Y (mm)": 6.0, "Aperture 1 Area (mm^2)": 36.0, "Laser 1 Energy (mJ)": 16.2, "Rep Rate 2": null, "Aperture 2 Size X (mm)": null, "Aperture 2 Size Y (mm)": null, "Aperture 2 Area (mm^2)": null, "Laser 2 Energy (mJ)": null, "Number of pulses 2": null, "Substrate Temperature (C)": 600.0, "Target-Substrate Distance 1 (cm)": 5.0, "Target-Substrate Distance 2 (cm)": null, "Number of pulses": 898, "Final LR Contrast": -0.33879031149605077, "Average LR Derivative": -0.0007513469754712586, "Stdev LR Derivative": 0.0002745733081091823, "Abs Max LR Derivative": 0.001577964301372963, "0.5% TOF velocity (cm/us)": 1.0155712931618144, "0.5% probe current (mA)": 0.33579206262121797, "1% TOF velocity (cm/us)": 0.8973968291953334, "1% probe current (mA)": 0.45728203789147603, "5% TOF velocity (cm/us)": 0.5653972107048624, "5% probe current (mA)": 0.753559301221496, "10% TOF velocity (cm/us)": 0.41637718251214445, "10% probe current (mA)": 0.84833119378597, "25% TOF velocity (cm/us)": 0.23339019760385868, "25% probe current (mA)": 0.752093938719306, "50% TOF velocity (cm/us)": 0.10333772863490752, "50% probe current (mA)": 0.27462886891274796, "75% TOF velocity (cm/us)": 0.02344572388730768, "75% probe current (mA)": 0.047900782362158, "90% TOF velocity (cm/us)": 0.010047449452916902, "90% probe current (mA)": 0.016059116963133998, "95% TOF velocity (cm/us)": 0.007507726958768108, "95% probe current (mA)": 0.014471531750891999, "Integrated probe current (C)": 4.9613196629524315e-08, "Ion probe Peak TOF velocity (cm/us)": 0.33726785834738615, "Ion probe Peak current (mA)": 0.85870670034545, "10% cumsum ICCD Intensity TOF velocity (cm/us)": 0.34086962943920557, "10% cumsum ICCD Intensity (f^2 counts/us)": 86.28287083160072, "15% cumsum ICCD Intensity TOF velocity (cm/us)": 0.23853954165620983, "15% cumsum ICCD Intensity (f^2 counts/us)": 48.455610300717225, "20% cumsum ICCD Intensity TOF velocity (cm/us)": 0.18346330561890772, "20% cumsum ICCD Intensity (f^2 counts/us)": 109.65210972150678, "25% cumsum ICCD Intensity TOF velocity (cm/us)": 0.13626882887445638, "25% cumsum ICCD Intensity (f^2 counts/us)": 50.23395109511841, "30% cumsum ICCD Intensity TOF velocity (cm/us)": 0.11632046384723634, "30% cumsum ICCD Intensity (f^2 counts/us)": 80.66702365443878, "50% cumsum ICCD Intensity TOF velocity (cm/us)": 0.08082473560208366, "50% cumsum ICCD Intensity (f^2 counts/us)": 108.14258628428563, "75% cumsum ICCD Intensity TOF velocity (cm/us)": 0.05357630784232135, "75% cumsum ICCD Intensity (f^2 counts/us)": 45.45170616523038, "90% cumsum ICCD Intensity TOF velocity (cm/us)": 0.04006814255443758, "90% cumsum ICCD Intensity (f^2 counts/us)": 34.133175083387194, "95% cumsum ICCD Intensity TOF velocity (cm/us)": 0.035582450616747655, "95% cumsum ICCD Intensity (f^2 counts/us)": 35.60381255557669, "Peak ICCD intensity value (f^2 counts/us)": 136.133455317168, "Peak ICCD intensity TOF velocity (cm/us)": 0.08515567966207387, "Integrated ICCD Intensity (f^2 counts)": 8949.07407109453}, {"Pressure (Torr)": 150.0, "Gas 1": "Ar", "Gas 1 Flowrate (sccm)": 5.0, "Gas 2": "None", "Gas 2 Flowrate (sccm)": null, "Rep Rate 1": 2.0, "Aperture 1 Size X (mm)": 8.0, "Aperture 1 Size Y (mm)": 8.0, "Aperture 1 Area (mm^2)": 64.0, "Laser 1 Energy (mJ)": 28.8, "Rep Rate 2": 2.0, "Aperture 2 Size X (mm)": null, "Aperture 2 Size Y (mm)": null, "Aperture 2 Area (mm^2)": null, "Laser 2 Energy (mJ)": 56.9, "Number of pulses 2": null, "Substrate Temperature (C)": 600.0, "Target-Substrate Distance 1 (cm)": 5.0, "Target-Substrate Distance 2 (cm)": 10.0, "Number of pulses": 540, "Final LR Contrast": -0.05569744987344141, "Average LR Derivative": -0.00018691074344916926, "Stdev LR Derivative": 0.000644074342305268, "Abs Max LR Derivative": 0.004853931080228934, "0.5% TOF velocity (cm/us)": 0.4948857802705378, "0.5% probe current (mA)": 0.041797273926857996, "1% TOF velocity (cm/us)": 0.3898632358674464, "1% probe current (mA)": 0.042177777531864, "5% TOF velocity (cm/us)": 0.14654865907869666, "5% probe current (mA)": 0.132900194574494, "10% TOF velocity (cm/us)": 0.12438832407330624, "10% probe current (mA)": 0.22477156187986802, "25% TOF velocity (cm/us)": 0.0961784303667607, "25% probe current (mA)": 0.3142097891365421, "50% TOF velocity (cm/us)": 0.07895146060318964, "50% probe current (mA)": 0.461422767599618, "75% TOF velocity (cm/us)": 0.05912490342924713, "75% probe current (mA)": 0.12286971525598799, "90% TOF velocity (cm/us)": 0.028300262249321414, "90% probe current (mA)": 0.014117083239736, "95% TOF velocity (cm/us)": 0.016969559978960193, "95% probe current (mA)": 0.007756319482152, "Integrated probe current (C)": 2.0896850616023713e-08, "Ion probe Peak TOF velocity (cm/us)": 0.08720923255813953, "Ion probe Peak current (mA)": 0.546652309469684, "10% cumsum ICCD Intensity TOF velocity (cm/us)": 0.43394851562485875, "10% cumsum ICCD Intensity (f^2 counts/us)": 450.06826538205803, "15% cumsum ICCD Intensity TOF velocity (cm/us)": 0.43394851562485875, "15% cumsum ICCD Intensity (f^2 counts/us)": 450.06826538205803, "20% cumsum ICCD Intensity TOF velocity (cm/us)": 0.34086962943920557, "20% cumsum ICCD Intensity (f^2 counts/us)": 475.8521813342323, "25% cumsum ICCD Intensity TOF velocity (cm/us)": 0.34086962943920557, "25% cumsum ICCD Intensity (f^2 counts/us)": 475.8521813342323, "30% cumsum ICCD Intensity TOF velocity (cm/us)": 0.2806682711536167, "30% cumsum ICCD Intensity (f^2 counts/us)": 1171.477844650131, "50% cumsum ICCD Intensity TOF velocity (cm/us)": 0.20740738180155777, "50% cumsum ICCD Intensity (f^2 counts/us)": 508.9869380136142, "75% cumsum ICCD Intensity TOF velocity (cm/us)": 0.08515567966207387, "75% cumsum ICCD Intensity (f^2 counts/us)": 147.36928156124299, "90% cumsum ICCD Intensity TOF velocity (cm/us)": 0.051829002300343874, "90% cumsum ICCD Intensity (f^2 counts/us)": 69.495388704867, "95% cumsum ICCD Intensity TOF velocity (cm/us)": 0.042195910337206856, "95% cumsum ICCD Intensity (f^2 counts/us)": 76.93667955381028, "Peak ICCD intensity value (f^2 counts/us)": 1171.477844650131, "Peak ICCD intensity TOF velocity (cm/us)": 0.2806682711536167, "Integrated ICCD Intensity (f^2 counts)": 25332.992532684984}, {"Pressure (Torr)": 150.0, "Gas 1": "Ar", "Gas 1 Flowrate (sccm)": 5.0, "Gas 2": "None", "Gas 2 Flowrate (sccm)": null, "Rep Rate 1": 2.0, "Aperture 1 Size X (mm)": 8.0, "Aperture 1 Size Y (mm)": 8.0, "Aperture 1 Area (mm^2)": 64.0, "Laser 1 Energy (mJ)": 28.8, "Rep Rate 2": 2.0, "Aperture 2 Size X (mm)": 20.0, "Aperture 2 Size Y (mm)": 15.0, "Aperture 2 Area (mm^2)": 300.0, "Laser 2 Energy (mJ)": 56.9, "Number of pulses 2": null, "Substrate Temperature (C)": 600.0, "Target-Substrate Distance 1 (cm)": 5.0, "Target-Substrate Distance 2 (cm)": 10.0, "Number of pulses": 7199, "Final LR Contrast": -0.18967186797399244, "Average LR Derivative": -5.26104249583248e-05, "Stdev LR Derivative": 0.00013348055815802216, "Abs Max LR Derivative": 0.0006165643664140345, "0.5% TOF velocity (cm/us)": 0.493177313825415, "0.5% probe current (mA)": 0.032360053488298, "1% TOF velocity (cm/us)": 0.3874464161177838, "1% probe current (mA)": 0.032450667173808005, "5% TOF velocity (cm/us)": 0.14325951960269329, "5% probe current (mA)": 0.107486349771882, "10% TOF velocity (cm/us)": 0.121251216554846, "10% probe current (mA)": 0.18675369541816803, "25% TOF velocity (cm/us)": 0.0946073036896878, "25% probe current (mA)": 0.32227354864344404, "50% TOF velocity (cm/us)": 0.07370277122641508, "50% probe current (mA)": 0.19206123793073399, "75% TOF velocity (cm/us)": 0.030763842201884297, "75% probe current (mA)": 0.022448274029262, "90% TOF velocity (cm/us)": 0.013631086171252998, "90% probe current (mA)": 0.007789042699802, "95% TOF velocity (cm/us)": 0.008903708100601515, "95% probe current (mA)": 0.001298280700161004, "Integrated probe current (C)": 1.7872188407842407e-08, "Ion probe Peak TOF velocity (cm/us)": 0.09029609920539369, "Ion probe Peak current (mA)": 0.395666227453044, "10% cumsum ICCD Intensity TOF velocity (cm/us)": 0.5969540420006915, "10% cumsum ICCD Intensity (f^2 counts/us)": 107.49836620777555, "15% cumsum ICCD Intensity TOF velocity (cm/us)": 0.43394851562485875, "15% cumsum ICCD Intensity (f^2 counts/us)": 246.9824288186882, "20% cumsum ICCD Intensity TOF velocity (cm/us)": 0.34086962943920557, "20% cumsum ICCD Intensity (f^2 counts/us)": 392.8221471320981, "25% cumsum ICCD Intensity TOF velocity (cm/us)": 0.34086962943920557, "25% cumsum ICCD Intensity (f^2 counts/us)": 392.8221471320981, "30% cumsum ICCD Intensity TOF velocity (cm/us)": 0.2806682711536167, "30% cumsum ICCD Intensity (f^2 counts/us)": 746.9556040805292, "50% cumsum ICCD Intensity TOF velocity (cm/us)": 0.12550693033580948, "50% cumsum ICCD Intensity (f^2 counts/us)": 67.30727457848697, "75% cumsum ICCD Intensity TOF velocity (cm/us)": 0.06716161982073723, "75% cumsum ICCD Intensity (f^2 counts/us)": 98.25426176664384, "90% cumsum ICCD Intensity TOF velocity (cm/us)": 0.04584795214390755, "90% cumsum ICCD Intensity (f^2 counts/us)": 50.987412869311406, "95% cumsum ICCD Intensity TOF velocity (cm/us)": 0.039082750640733195, "95% cumsum ICCD Intensity (f^2 counts/us)": 44.1778159050721, "Peak ICCD intensity value (f^2 counts/us)": 746.9556040805292, "Peak ICCD intensity TOF velocity (cm/us)": 0.2806682711536167, "Integrated ICCD Intensity (f^2 counts)": 16845.464593661713}]
